Repository: learnwy/l-doc-books

File: data/education/docs/university/engineering/materials-science/functional-materials/semiconductor-materials.json
{"seq":1,"slug":"semiconductor-materials","title":"大学材料科学 — 半导体材料","url":"/l-doc-books/education/university/engineering/materials-science/functional-materials/semiconductor-materials","wordCount":1565,"readingTime":7,"markdown":"# 大学材料科学 — 半导体材料\n\n## 知识要点\n\n半导体材料的电导率介于导体和绝缘体之间，并且可以通过掺杂、温度和光照等外部条件精确调控。正是这种可调性使得晶体管、集成电路、太阳能电池和发光二极管成为可能。半导体工业是现代信息社会的物质基础，而其核心就在于对半导体材料能带结构和载流子行为的深刻理解。\n\n### 能带理论基础\n\n固体中电子的能量不是连续分布的，而是形成能带。两个关键能带决定了材料的电学性质：\n\n- **价带（Valence Band）**：被电子填满的最高能带\n- **导带（Conduction Band）**：价带以上的空能带\n\n两者之间的能量间隙称为**禁带宽度** $E_g$：\n\n| 材料类型 | $E_g$                   | 代表                                   |\n| -------- | ----------------------- | -------------------------------------- |\n| 金属     | $0$（能带重叠）         | Cu、Al                                 |\n| 半导体   | $0.1 \\sim 4\\,\\text{eV}$ | Si（$1.12$）、GaAs（$1.43$）           |\n| 绝缘体   | $> 4\\,\\text{eV}$        | 金刚石（$5.5$）、$\\text{SiO}_2$（$9$） |\n\n## 详细讲解\n\n### 本征半导体\n\n纯净的半导体称为本征半导体。在绝对零度时，价带全满、导带全空，材料是绝缘体。温度升高后，部分电子获得足够的热能跃迁到导带，同时在价带留下空穴。\n\n本征载流子浓度 $n_i$ 随温度呈指数关系：\n\n$$n_i = \\sqrt{N_c N_v} \\exp\\left(-\\frac{E_g}{2k_BT}\\right)$$\n\n其中 $N_c$ 和 $N_v$ 分别为导带和价带的有效状态密度。室温下硅的 $n_i \\approx 1.5 \\times 10^{10}\\,\\text{cm}^{-3}$，远低于硅的原子密度 $5 \\times 10^{22}\\,\\text{cm}^{-3}$。\n\n### 掺杂与外延半导体\n\n掺杂是半导体技术的核心操作：\n\n**n 型掺杂**：在硅中掺入 V 族元素（P、As），每个杂质原子提供一个多余电子。施主能级 $E_d$ 位于导带底下方约 $0.04\\,\\text{eV}$（对于 P in Si），室温下几乎完全电离：\n\n$$n \\approx N_d \\gg n_i$$\n\n**p 型掺杂**：掺入 III 族元素（B、Al），每个杂质原子引入一个空穴。受主能级 $E_a$ 位于价带顶上方。\n\n**质量作用定律**在掺杂后仍然成立：\n\n$$np = n_i^2$$\n\n这意味着增加多数载流子浓度必然减少少数载流子浓度。\n\n### p-n 结\n\np 型和 n 型半导体接触形成 p-n 结，是所有半导体器件的基本构件。\n\n在结界面处，多数载流子扩散造成耗尽区（空间电荷区），建立内建电场。耗尽区宽度：\n\n$$W = \\sqrt{\\frac{2\\varepsilon_s(V_{bi} - V)}{q}\\left(\\frac{1}{N_a} + \\frac{1}{N_d}\\right)}$$\n\n其中 $V_{bi}$ 为内建电位，$V$ 为外加电压，$\\varepsilon_s$ 为介电常数。\n\n正向偏压降低势垒，电流指数增长（理想二极管方程）：\n\n$$I = I_0\\left[\\exp\\left(\\frac{qV}{k_BT}\\right) - 1\\right]$$\n\n反向偏压增宽耗尽区，仅有微小反向饱和电流 $I_0$。\n\n### 重要半导体材料\n\n**硅（Si）**\n\n仍然是微电子工业的绝对主力，占集成电路市场 $95\\%$ 以上。Czochralski 法拉制的单晶硅锭直径已达 300mm（12 英寸），正向 450mm 发展。硅的优势不仅在于物理性质，更在于其天然氧化物 $\\text{SiO}_2$ 可以形成高质量的绝缘层——这是 MOSFET 技术的基石。\n\n**砷化镓（GaAs）**\n\n直接带隙半导体（$E_g = 1.43\\,\\text{eV}$），电子迁移率是硅的 5 倍以上。GaAs 是高频电子器件（5G 功放）和光电子器件（LED、激光器）的核心材料，但成本远高于硅。\n\n**氮化镓（GaN）**\n\n宽禁带半导体（$E_g = 3.4\\,\\text{eV}$），可承受高电场和高温。GaN 基功率器件和射频器件正在快速取代硅基方案。蓝光 LED 和紫外 LED 均基于 GaN 材料体系——2014 年诺贝尔物理学奖表彰了高效蓝光 LED 的发明。\n\n**碳化硅（SiC）**\n\n另一种宽禁带半导体（$E_g = 3.26\\,\\text{eV}$ for 4H-SiC），导热性极优。SiC MOSFET 在电动汽车逆变器和光伏逆变器中正在快速替代硅 IGBT，可将功率损耗降低 $50\\%$ 以上。\n\n### 太阳能电池材料\n\n光伏电池将光能转化为电能，核心原理是光生载流子在 p-n 结内建电场中的分离。\n\n单结太阳能电池的理论效率上限（Shockley-Queisser 极限）取决于禁带宽度，最优值约 $E_g \\approx 1.34\\,\\text{eV}$，对应理论效率 $33.7\\%$。\n\n| 技术   | 材料                                 | 实验室效率 | 商业效率       |\n| ------ | ------------------------------------ | ---------- | -------------- |\n| 晶硅   | c-Si                                 | $26.8\\%$   | $20 \\sim 24\\%$ |\n| 薄膜   | CdTe、CIGS                           | $23\\%$     | $15 \\sim 19\\%$ |\n| 钙钛矿 | $\\text{CH}_3\\text{NH}_3\\text{PbI}_3$ | $26.1\\%$   | 研发阶段       |\n| 叠层   | 钙钛矿/硅                            | $33.9\\%$   | 研发阶段       |\n\n## 练习与思考\n\n1. 硅在室温（$300\\,\\text{K}$）和 $400\\,\\text{K}$ 下的本征载流子浓度之比是多少？（$E_g = 1.12\\,\\text{eV}$）这说明了什么？\n2. 一块 n 型硅掺磷浓度为 $10^{16}\\,\\text{cm}^{-3}$。计算室温下的多数载流子和少数载流子浓度。\n3. 为什么 GaAs 适合做 LED 而硅不适合？从直接带隙和间接带隙的差异解释。\n4. SiC 和 GaN 为什么被称为\"第三代半导体\"？它们相比硅有哪些物理参数优势？\n5. 钙钛矿太阳能电池的效率提升速度远超其他技术路线，但商业化面临哪些挑战？\n\n## 拓展阅读\n\n- Streetman & Banerjee,《Solid State Electronic Devices》是半导体器件物理的经典教材\n- Sze & Ng,《Physics of Semiconductor Devices》是更高阶的参考，覆盖几乎所有器件类型\n- 摩尔定律虽然在\"经典尺寸缩放\"意义上已接近极限，但通过 3D 集成、新材料（GAA 晶体管）和新架构继续推进\n- 量子点、二维材料（石墨烯、$\\text{MoS}_2$）等新型半导体正在开辟新的应用方向\n\n## 小结\n\n半导体材料的核心在于能带结构可调——通过禁带宽度选择和掺杂工程实现对载流子类型和浓度的精确控制。p-n 结是所有半导体器件的基础构件，而材料选择（Si、GaAs、GaN、SiC）决定了器件的性能边界。从信息处理到能源转换，半导体材料科学始终是技术进步的关键推动力。\n","prev":{"title":"大学材料科学 — 复合材料","url":"/l-doc-books/education/university/engineering/materials-science/polymers-ceramics/composites"},"next":{"title":"大学材料科学 — 磁性材料","url":"/l-doc-books/education/university/engineering/materials-science/functional-materials/magnetic-materials"}}

File: data/education/docs/university/engineering/materials-science/materials-fundamentals/crystal-structure.json
{"seq":1,"slug":"crystal-structure","title":"大学材料科学 — 晶体结构","url":"/education/university/engineering/materials-science/materials-fundamentals/crystal-structure","wordCount":1480,"readingTime":6,"markdown":"# 大学材料科学 — 晶体结构\n\n## 知识要点\n\n晶体结构是材料科学最核心的基础知识之一，它决定了固体材料的几乎所有宏观性质。理解原子在空间中如何规则排列，是后续深入学习材料力学行为、热学性质和电磁特性的前提。本节将系统介绍晶体学的基本概念、常见晶体结构类型，以及描述和分析晶体结构的数学工具。\n\n### 晶格与基元\n\n晶体的本质特征是其原子排列具有长程有序性。描述晶体结构需要两个核心要素：\n\n- **晶格（Lattice）**：空间中无限延伸的周期性点阵，每个格点代表一个等价位置\n- **基元（Basis/Motif）**：附着在每个格点上的原子或原子团\n\n晶体结构可以表达为：\n\n$$\\text{晶体结构} = \\text{晶格} + \\text{基元}$$\n\n### 布拉维格子\n\n法国物理学家 Bravais 证明，三维空间中仅存在 **14 种** 布拉维格子，它们分属 7 个晶系：\n\n| 晶系 | 格子参数约束                                            | 布拉维格子数          |\n| ---- | ------------------------------------------------------- | --------------------- |\n| 立方 | $a = b = c$，$\\alpha = \\beta = \\gamma = 90°$            | 3（简单、体心、面心） |\n| 四方 | $a = b \\neq c$，$\\alpha = \\beta = \\gamma = 90°$         | 2                     |\n| 正交 | $a \\neq b \\neq c$，$\\alpha = \\beta = \\gamma = 90°$      | 4                     |\n| 六方 | $a = b \\neq c$，$\\alpha = \\beta = 90°$，$\\gamma = 120°$ | 1                     |\n| 三方 | $a = b = c$，$\\alpha = \\beta = \\gamma \\neq 90°$         | 1                     |\n| 单斜 | $a \\neq b \\neq c$，$\\alpha = \\gamma = 90° \\neq \\beta$   | 2                     |\n| 三斜 | $a \\neq b \\neq c$，$\\alpha \\neq \\beta \\neq \\gamma$      | 1                     |\n\n## 详细讲解\n\n### 典型金属晶体结构\n\n工程中最常见的三种金属晶体结构及其原子堆积方式：\n\n**面心立方（FCC）**\n\nFCC 结构的原子位于立方体的八个顶点和六个面的中心。每个晶胞包含的原子数为：\n\n$$N = 8 \\times \\frac{1}{8} + 6 \\times \\frac{1}{2} = 4$$\n\n原子填充率（APF）计算：原子半径 $r$ 与晶格常数 $a$ 的关系为 $4r = \\sqrt{2}a$，因此：\n\n$$\\text{APF}_{\\text{FCC}} = \\frac{4 \\times \\frac{4}{3}\\pi r^3}{a^3} = \\frac{4 \\times \\frac{4}{3}\\pi r^3}{(2\\sqrt{2}r)^3} \\approx 0.74$$\n\n典型 FCC 金属：Al、Cu、Ni、Au、Ag、$\\gamma$-Fe。\n\n**体心立方（BCC）**\n\nBCC 结构的原子位于立方体顶点和体心位置，每个晶胞含 2 个原子。原子半径与晶格常数关系为 $4r = \\sqrt{3}a$，填充率约为 0.68。\n\n典型 BCC 金属：$\\alpha$-Fe、Cr、W、Mo、V。\n\n**密排六方（HCP）**\n\nHCP 结构由两层密排面交替堆垛而成（ABAB 序列），每个晶胞含 6 个原子，填充率与 FCC 相同为 0.74。理想轴比 $c/a = \\sqrt{8/3} \\approx 1.633$。\n\n典型 HCP 金属：Ti、Zn、Mg、Co。\n\n### 晶向与晶面\n\n描述晶体中的方向和平面需要使用密勒指数（Miller Indices）。\n\n**晶向表示法**\n\n从原点出发沿某方向的向量坐标 $[uvw]$，取整数比并用方括号表示。例如对角线方向为 $[111]$。等价晶向族用尖括号 $\\langle uvw \\rangle$ 表示。\n\n**晶面表示法**\n\n晶面用圆括号 $(hkl)$ 表示，其中 $h$、$k$、$l$ 是晶面在三个晶轴上截距倒数的最简整数比。等价晶面族用花括号 $\\{hkl\\}$ 表示。\n\n相邻 $(hkl)$ 晶面的面间距公式（立方晶系）：\n\n$$d_{hkl} = \\frac{a}{\\sqrt{h^2 + k^2 + l^2}}$$\n\n### 晶体的对称性\n\n晶体的对称操作包括旋转、反映、反演及其组合。三维空间中共有 **32 个点群** 和 **230 个空间群**，它们完整描述了晶体可能的对称性。\n\n对称性直接决定了材料的物理性质：例如，只有不具备中心对称性的晶体才可能表现出压电效应。\n\n### X 射线衍射\n\nX 射线衍射是测定晶体结构的最重要实验手段。当 X 射线照射晶体时，满足布拉格条件的方向会产生衍射峰：\n\n$$2d_{hkl}\\sin\\theta = n\\lambda$$\n\n其中 $d_{hkl}$ 为面间距，$\\theta$ 为入射角，$\\lambda$ 为 X 射线波长，$n$ 为正整数。\n\n不同结构的系统消光规则不同——例如 FCC 结构仅当 $h$、$k$、$l$ 全奇或全偶时才有衍射峰，BCC 结构要求 $h + k + l$ 为偶数。\n\n## 练习与思考\n\n1. 计算 BCC 结构的原子填充率，并与 FCC 进行比较。BCC 填充率较低意味着什么？\n2. 铜的晶格常数 $a = 0.3615\\,\\text{nm}$，请计算 $(111)$ 和 $(200)$ 面的面间距。\n3. 某立方晶体的 X 射线衍射图谱中，前六个衍射峰对应的 $\\sin^2\\theta$ 之比为 $3:4:8:11:12:16$。判断该晶体属于哪种结构类型（简单立方、BCC 还是 FCC）？\n4. 为什么 FCC 和 HCP 的原子填充率相同（都是 0.74），但它们的物理性质却有显著差异？从堆垛序列角度分析。\n5. 查阅资料，了解准晶（Quasicrystal）的发现历史。准晶为什么不属于传统 14 种布拉维格子中的任何一种？\n\n## 拓展阅读\n\n- Callister & Rethwisch,《Materials Science and Engineering: An Introduction》第 3 章，对晶体结构有详尽的图示和例题\n- Kittel,《Introduction to Solid State Physics》第 1 章，从物理学角度深入讨论晶格理论\n- 2011 年诺贝尔化学奖授予 Dan Shechtman，表彰其发现准晶体——这一发现彻底改变了人们对\"晶体\"的定义\n- 国际晶体学联合会（IUCr）网站提供了完整的 230 种空间群数据\n\n## 小结\n\n晶体结构是理解材料性质的起点。通过晶格与基元的组合描述晶体的原子排列，利用密勒指数标记晶向和晶面，并借助 X 射线衍射实验测定结构。FCC、BCC、HCP 三种基本结构在工程金属中最为常见，它们的堆积密度和滑移系数量直接影响材料的力学行为。下一节将在此基础上讨论晶体中的缺陷及其对材料性能的影响。\n","prev":{"title":"材料基础","url":"/education/university/engineering/materials-science/materials-fundamentals"},"next":{"title":"大学材料科学 — 晶体缺陷与扩散","url":"/education/university/engineering/materials-science/materials-fundamentals/defects-diffusion"}}
